Repository: matthart97/MatSciCuration_TBV

# Trust, but Verify.

"Healthy distrust makes a good basis for cooperation"-Joseph Stalin


This repository should act as a general guide to how one should go about collecting and curating data in the materials and chemical sciences.
We hope that this guide will inspire people from across the scientific informatics disciplines to adopt a standard, reproducible pipeline for all of thier studies. Furthermore, we hope that this repository will encourage people to upload their data curation pipline to a github repository when a scientific manuscript is submitted to a major journal.

We use the case studies of dyes and polymers as examples for our datacuration pipline.

# Overall Pipeline

The process begins with designing and formally defining your data curation process to ensure reproducibility.

Data Collection
Clearly define the research problem
Decide which data sources to collect from
Decide how data will be collected (direct download, SQL query, etc.) and take note.
Construction of a Data Lake
Consolidate all collected data into one location
Create schema for keeping track of the origin of each datapoint
Workflow Design
Design the Workflow to answer the following questions:

How will the data from different sources be integrated into one database?
How will chemical structures be stored? Common choices include SMILES, InChI, sdf formats.
How will information on experimental conditions be stored?
How should chemical characterization information be handled?
How will the properties of interest be processed and stored?
Validation Rules:
Vaildation rules should be defined after the curation workflow has been constructed. It should answer the following

What elements will require attention during curation (processing data, structure, etc.)?
What defines a “bad” datapoint? How does one know when a datapoint requires attention?
Are there any restrictions that should be placed on the chemical formulations included? For instance, one may only want to include inorganic formulas in their data.
Are there any physical equations associated with the property you are trying to predict? Do these place any logical or physical restrictions on your datapoints?
What software will be used to curate the data? Do custom scripts need to be written?
Will the data be manually inspected?
If the data is too large to be manually inspected, can the inspection process be automated?
Curation Reports
Creating a GitHub repository for data curation is an excellent way to maintain curation version control. Initially, the data lake and a pre-curation report should be uploaded to GitHub. The report should describe all the decisions made by the curator and should at minimum include:

The number of raw data points acquired.
The data sources and which datapoints were taken from them.
All meta-data collected from experiments or data processing steps.
An explanation of the validation rules.
The intended final database schema.
Details of the pipeline for data curation.
Reccommended Data Curation Workflow:
Normalize all chemical structures to the same representation format.
Assign a unique ID to each chemical concept in the data. (Name to structure-property correspondence)
Correct and misrepresented compounds.
Check all quantitative and qualitative endpoints for reasonableness and phyicality
Simple featurization
Duplicate analysis (via names, structures, and features)
Calculate modelability indices
Novelty detaction
Curation Report
Case studies are detailed in this repository. Resulting databases will be placed here in addision to their own repositories.

# Citation

@article{doi:10.1021/acs.chemmater.4c00981,
author = {Hart, Matthew and Idanwekhai, Kelvin and Alves, Vinicius M. and Miller, Alexander J. M. and Dempsey, Jillian L. and Cahoon, James F. and Chen, Chun-Hsing and Winkler, David A. and Muratov, Eugene N. and Tropsha, Alexander},
title = {Trust Not Verify? The Critical Need for Data Curation Standards in Materials Informatics},
journal = {Chemistry of Materials},
volume = {36},
number = {19},
pages = {9046-9055},
year = {2024},
doi = {10.1021/acs.chemmater.4c00981},
URL = {https://doi.org/10.1021/acs.chemmater.4c00981},
eprint = {https://doi.org/10.1021/acs.chemmater.4c00981}}

File: DataCollection/PolymerDataCollection/CROW/scraped_data.json (part 1 of 39)
[
    {
        "polymer name": "Poly(acrylamide)",
        "NAMES AND IDENTIFIERS OF POLYMER": [
            {
                "POLYMER CLASS": "Polyacrylamide"
            },
            {
                "COMMON NAMES": "Poly(acrylamide)"
            },
            {
                "STRUCTURE BASED NAME": "Poly(2-propenimidic acid), Poly(2-propenamide)"
            },
            {
                "ACRONYMS": ""
            },
            {
                "CAS #": "9003-05-8"
            },
            {
                "CurlySMILES": "C{-}C{n+}(C(=O)N)"
            }
        ],
        "IDENTIFIERS OF MONOMER(S)": [
            {
                "CAS #": "79-06-1"
            },
            {
                "COMMON NAMES": "Acrylamide"
            },
            {
                "SMILES": "OC(=N)C=C"
            },
            {
                "Std. InChI": "1S/C3H5NO/c1-2-3(4)5/h2H,1H2,(H2,4,5)"
            },
            {
                "Std. InChIKey": "HRPVXLWXLXDGHG-UHFFFAOYSA-N"
            },
            {
                "STRUCTURE": ""
            }
        ],
        "Thermo-Physical Properties: Experimental / Literature Data": [
            {
                "PROPERTY": "UNIT",
                "VALUE / RANGE": "PREFERRED"
            },
            {
                "Molar Volume Vm": "mL mol-1",
                "54.6": ""
            },
            {
                "Density ρ": "g mL-1",
                "1.30": ""
            },
            {
                "Solubility Parameter δ": "MPa1/2",
                "": ""
            },
            {
                "Molar Cohesive Energy Ecoh": "J mol-1",
                "": ""
            },
            {
                "Glass Transition Temperature Tg": "K",
                "426 - 461": "438"
            },
            {
                "Molar Heat Capacity Cp": "J (mol K)-1",
                "": ""
            },
            {
                "Entanglement Molecular Weight Me": "g mol-1",
                "": ""
            },
            {
                "Index of Refraction n": "none",
                "1.45": ""
            }
        ],
        "Thermo-Physical Properties: Calculated Data": [
            {
                "PROPERTY": "UNIT",
                "VALUE / RANGE": "PREFERRED"
            },
            {
                "Molecular Weight of Repeat unit": "g mol-1",
                "71.08": ""
            },
            {
                "Van-der-Waals Volume VvW": "mL mol-1",
                "38.60": ""
            },
            {
                "Molar Volume Vm": "mL mol-1",
                "59.40": ""
            },
            {
                "Density ρ": "g mL-1",
                "1.20": ""
            },
            {
                "Solubility Parameter δ": "MPa1/2",
                "24.0 - 27.8": "25.9"
            },
            {
                "Molar Cohesive Energy Ecoh": "J mol-1",
                "34100 - 45900": "39800"
            },
            {
                "Glass Transition Temperature Tg": "K",
                "436": ""
            },
            {
                "Molar Heat Capacity Cp": "J (mol K)-1",
                "90 - 104": "96"
            },
            {
                "Entanglement Molecular Weight Me": "g mol-1",
                "9000 - 23000": "14000"
            },
            {
                "Index of Refraction n": "none",
                "1.49 \r\n\t\t\t\t\t\t\t(?)": ""
            }
        ]
    },
    {
        "polymer name": "Poly(N-isopropyl acrylamide)",
        "NAMES AND IDENTIFIERS OF POLYMER": [
            {
                "POLYMER CLASS": "Polyacrylamide"
            },
            {
                "COMMON NAMES": "Poly(N-isopropyl acrylamide)"
            },
            {
                "STRUCTURE BASED NAME": "Poly[(N-isopropylaminocarbonyl)ethylene]"
            },
            {
                "ACRONYMS": "PNIPA"
            },
            {
                "CAS #": "25189-55-3"
            },
            {
                "CurlySMILES": "C{-}C{n+}(C(=O)NC(C)C)"
            }
        ],
        "IDENTIFIERS OF MONOMER(S)": [
            {
                "CAS #": "2210-25-5"
            },
            {
                "COMMON NAMES": "N-Isopropyl acrylamide"
            },
            {
                "SMILES": "C=CC(=O)NC(C)C"
            },
            {
                "Std. InChI": "InChI=1S/C6H11NO/c1-4-6(8)7-5(2)3/h4-5H,1H2,2-3H3,(H,7,8)"
            },
            {
                "Std. InChIKey": "QNILTEGFHQSKFF-UHFFFAOYSA-N"
            },
            {
                "STRUCTURE": ""
            }
        ],
        "Thermo-Physical Properties: Experimental / Literature Data": [
            {
                "PROPERTY": "UNIT",
                "VALUE / RANGE": "PREFERRED"
            },
            {
                "Molar Volume Vm": "mL mol-1",
                "105.8 - 109.9": "107.8"
            },
            {
                "Density ρ": "g mL-1",
                "1.03 - 1.07": "1.05"
            },
            {
                "Solubility Parameter δ": "MPa1/2",
                "21.9 - 23.5": "23.1"
            },
            {
                "Molar Cohesive Energy Ecoh": "J mol-1",
                "51800 - 59600": "57300"
            },
            {
                "Glass Transition Temperature Tg": "K",
                "358 - 415": "403"
            },
            {
                "Molar Heat Capacity Cp": "J (mol K)-1",
                "": ""
            },
            {
                "Entanglement Molecular Weight Me": "g mol-1",
                "": ""
            },
            {
                "Index of Refraction n": "none",
                "1.50": ""
            }
        ],
        "Thermo-Physical Properties: Calculated Data": [
            {
                "PROPERTY": "UNIT",
                "VALUE / RANGE": "PREFERRED"
            },
            {
                "Molecular Weight of Repeat unit": "g mol-1",
                "113.16": ""
            },
            {
                "Van-der-Waals Volume VvW": "mL mol-1",
                "68.83": ""
            },
            {
                "Molar Volume Vm": "mL mol-1",
                "106.1 - 108.6": "107.6"
            },
            {
                "Density ρ": "g mL-1",
                "1.04 - 1.07": "1.05"
            },
            {
                "Solubility Parameter δ": "MPa1/2",
                "23.4 - 23.6": "23.5"
            },
            {
                "Molar Cohesive Energy Ecoh": "J mol-1",
                "59400 - 59900": "59400"
            },
            {
                "Glass Transition Temperature Tg": "K",
                "382 - 423": "402"
            },
            {
                "Molar Heat Capacity Cp": "J (mol K)-1",
                "163 - 175": "168"
            },
            {
                "Entanglement Molecular Weight Me": "g mol-1",
                "22000 - 24000": "23000"
            },
            {
                "Index of Refraction n": "none",
                "1.48 - 1.52": "1.50"
            }
        ]
    },
    {
        "polymer name": "Poly(N-octyl acrylamide)",
        "NAMES AND IDENTIFIERS OF POLYMER": [
            {
                "POLYMER CLASS": "Polyacrylamide"
            },
            {
                "COMMON NAMES": "Poly(N-octyl acrylamide)"
            },
            {
                "STRUCTURE BASED NAME": "Poly[(N-octylaminocarbonyl)ethylene]"
            },
            {
                "ACRONYMS": ""
            },
            {
                "CAS #": ""
            },
            {
                "CurlySMILES": "C{-}C{n+}(C(=O)NCCCCCCCC)"
            }
        ],
        "IDENTIFIERS OF MONOMER(S)": [
            {
                "CAS #": "10124-68-2"
            },
            {
                "COMMON NAMES": ""
            },
            {
                "SMILES": "CCCCCCCCNC(=O)C=C"
            },
            {
                "Std. InChI": "1S/C11H21NO/c1-3-5-6-7-8-9-10-12-11(13)4-2/h4H,2-3,5-10H2,1H3,(H,12,13)"
            },
            {
                "Std. InChIKey": "AWGZKFQMWZYCHF-UHFFFAOYSA-N"
            },
            {
                "STRUCTURE": ""
            }
        ],
        "Thermo-Physical Properties: Experimental / Literature Data": [
            {
                "PROPERTY": "UNIT",
                "VALUE / RANGE": "PREFERRED"
            },
            {
                "Molar Volume Vm": "mL mol-1",
                "183.5": ""
            },
            {
                "Density ρ": "g mL-1",
                "1.00": ""
            },
            {
                "Solubility Parameter δ": "MPa1/2",
                "19.0 - 23.8": "21.8"
            },
            {
                "Molar Cohesive Energy Ecoh": "J mol-1",
                "67600 - 106100": "87000"
            },
            {
                "Glass Transition Temperature Tg": "K",
                "220": ""
            },
            {
                "Molar Heat Capacity Cp": "J (mol K)-1",
                "": ""
            },
            {
                "Entanglement Molecular Weight Me": "g mol-1",
                "": ""
            },
            {
                "Index of Refraction n": "none",
                "": ""
            }
        ],
        "Thermo-Physical Properties: Calculated Data": [
            {
                "PROPERTY": "UNIT",
                "VALUE / RANGE": "PREFERRED"
            },
            {
                "Molecular Weight of Repeat unit": "g mol-1",
                "183.30": ""
            },
            {
                "Van-der-Waals Volume VvW": "mL mol-1",
                "120.22": ""
            },
            {
                "Molar Volume Vm": "mL mol-1",
                "183.8 - 189.3": "187.4"
            },
            {
                "Density ρ": "g mL-1",
                "0.97 - 1.00": "0.98"
            },
            {
                "Solubility Parameter δ": "MPa1/2",
                "20.9 - 21.0": "20.9"
            },
            {
                "Molar Cohesive Energy Ecoh": "J mol-1",
                "82200 - 82900": "82200"
            },
            {
                "Glass Transition Temperature Tg": "K",
                "228": "228"
            },
            {
                "Molar Heat Capacity Cp": "J (mol K)-1",
                "373 - 392": "389"
            },
            {
                "Entanglement Molecular Weight Me": "g mol-1",
                "49000 - 59500": "57000"
            },
            {
                "Index of Refraction n": "none",
                "1.48 - 1.49": "1.49"
            }
        ]
    },
    {
        "polymer name": "Poly(N-tert-butyl acrylamide)",
        "NAMES AND IDENTIFIERS OF POLYMER": [
            {
                "POLYMER CLASS": "Polyacrylamide"
            },
            {
                "COMMON NAMES": "Poly(N-tert-butyl acrylamide), Poly[N-(2-methyl-2-propanyl)acrylamide]"
            },
            {
                "STRUCTURE BASED NAME": "Poly[(N-tert-butylaminocarbonyl)ethylene]"
            },
            {
                "ACRONYMS": ""
            },
            {
                "CAS #": ""
            },
            {
                "CurlySMILES": "C{-}C{n+}(C(=O)NC(C)(C)C)"
            }
        ],
        "IDENTIFIERS OF MONOMER(S)": [
            {
                "CAS #": "107-58-4"
            },
            {
                "COMMON NAMES": "N-tert-Butyl acrylamide"
            },
            {
                "SMILES": "C=CC(=O)NC(C)(C)C"
            },
            {
                "Std. InChI": "1S/C7H13NO/c1-5-6(9)8-7(2,3)4/h5H,1H2,2-4H3,(H,8,9)"
            },
            {
                "Std. InChIKey": "XFHJDMUEHUHAJW-UHFFFAOYSA-N"
            },
            {
                "STRUCTURE": ""
            }
        ],
        "Thermo-Physical Properties: Experimental / Literature Data": [
            {
                "PROPERTY": "UNIT",
                "VALUE / RANGE": "PREFERRED"
            },
            {
                "Molar Volume Vm": "mL mol-1",
                "123.0": ""
            },
            {
                "Density ρ": "g mL-1",
                "1.03": ""
            },
            {
                "Solubility Parameter δ": "MPa1/2",
                "18.4 \r\n\t\t\t\t\t\t\t- 26.7": "23.0"
            },
            {
                "Molar Cohesive Energy Ecoh": "J mol-1",
                "41600 - 87700": "65200"
            },
            {
                "Glass Transition Temperature Tg": "K",
                "401": ""
            },
            {
                "Molar Heat Capacity Cp": "J (mol K)-1",
                "": ""
            },
            {
                "Entanglement Molecular Weight Me": "g mol-1",
                "": ""
            },
            {
                "Index of Refraction n": "none",
                "": ""
            }
        ],
        "Thermo-Physical Properties: Calculated Data": [
            {
                "PROPERTY": "UNIT",
                "VALUE / RANGE": "PREFERRED"
            },
            {
                "Molecular Weight of Repeat unit": "g mol-1",
                "127.19": ""
            },
            {
                "Van-der-Waals Volume VvW": "mL mol-1",
                "79.10": ""
            },
            {
                "Molar Volume Vm": "mL mol-1",
                "121.6 \r\n\t\t\t\t\t\t\t- 123.7": "123.0"
            },
            {
                "Density ρ": "g mL-1",
                "1.03 \r\n\t\t\t\t\t\t\t- 1.05": "1.03"
            },
            {
                "Solubility Parameter δ": "MPa1/2",
                "22.4 \r\n\t\t\t\t\t\t\t- 22.5": "22.4"
            },
            {
                "Molar Cohesive Energy Ecoh": "J mol-1",
                "61900 - 62300": "61900"
            },
            {
                "Glass Transition Temperature Tg": "K",
                "402 - 433": "420"
            },
            {
                "Molar Heat Capacity Cp": "J (mol K)-1",
                "184 \r\n\t\t\t\t\t\t\t- 200": "190"
            },
            {
                "Entanglement Molecular Weight Me": "g mol-1",
                "28100 \r\n\t\t\t\t\t\t\t- 28400": "28200"
            },
            {
                "Index of Refraction n": "none",
                "1.49 \r\n\t\t\t\t\t\t\t- 1.52": "1.50"
            }
        ]
    },
    {
        "polymer name": "Poly(N-phenylacrylamide)",
        "NAMES AND IDENTIFIERS OF POLYMER": [
            {
                "POLYMER CLASS": "Polyacrylamide"
            },
            {
                "COMMON NAMES": "Poly(N-phenylacrylamide)"
            },
            {
                "STRUCTURE BASED NAME": "Poly[(N-phenylaminocarbonyl)ethylene]"
            },
            {
                "ACRONYMS": ""
            },
            {
                "CAS #": ""
            },
            {
                "CurlySMILES": "C{-}C{n+}(C(=O)Nc1ccccc1)"
            }
        ],
        "IDENTIFIERS OF MONOMER(S)": [
            {
                "CAS #": "2210-24-4"
            },
            {
                "COMMON NAMES": "N-Phenylacrylamide"
            },
            {
                "SMILES": "C=CC(=O)Nc1ccccc1"
            },
            {
                "Std. InChI": "1S/C9H9NO/c1-2-9(11)10-8-6-4-3-5-7-8/h2-7H,1H2,(H,10,11)"
            },
            {
                "Std. InChIKey": "BPCNEKWROYSOLT-UHFFFAOYSA-N"
            },
            {
                "STRUCTURE": ""
            }
        ],
        "Thermo-Physical Properties: Experimental / Literature Data": [
            {
                "PROPERTY": "UNIT",
                "VALUE / RANGE": "PREFERRED"
            },
            {
                "Molar Volume Vm": "mL mol-1",
                "127.0 \r\n\t\t\t\t\t\t\t- 130.0": "128.5"
            },
            {
                "Density ρ": "g mL-1",
                "1.13 \r\n\t\t\t\t\t\t\t- 1.16": "1.15"
            },
            {
                "Solubility Parameter δ": "MPa1/2",
                "21.4 \r\n\t\t\t\t\t\t\t- 28.5": "24.9"
            },
            {
                "Molar Cohesive Energy Ecoh": "J mol-1",
                "56800 \r\n\t\t\t\t\t\t\t- 100700": "79800"
            },
            {
                "Glass Transition Temperature Tg": "K",
                "": ""
            },
            {
                "Molar Heat Capacity Cp": "J (mol K)-1",
                "": ""
            },
            {
                "Entanglement Molecular Weight Me": "g mol-1",
                "": ""
            },
            {
                "Index of Refraction n": "none",
                "": ""
            }
        ],
        "Thermo-Physical Properties: Calculated Data": [
            {
                "PROPERTY": "UNIT",
                "VALUE / RANGE": "PREFERRED"
            },
            {
                "Molecular Weight of Repeat unit": "g mol-1",
                "147.18": ""
            },
            {
                "Van-der-Waals Volume VvW": "mL mol-1",
                "83.71": ""
            },
            {
                "Molar Volume Vm": "mL mol-1",
                "120.7 \r\n\t\t\t\t\t\t\t- 127.9": "124.0"
            },
            {
                "Density ρ": "g mL-1",
                "1.15 \r\n\t\t\t\t\t\t\t- 1.22": "1.19"
            },
            {
                "Solubility Parameter δ": "MPa1/2",
                "25.5 \r\n\t\t\t\t\t\t\t- 26.2": "25.9"
            },
            {
                "Molar Cohesive Energy Ecoh": "J mol-1",
                "80700 \r\n\t\t\t\t\t\t\t- 82900": "82900"
            },
            {
                "Glass Transition Temperature Tg": "K",
                "(498)": ""
            },
            {
                "Molar Heat Capacity Cp": "J (mol K)-1",
                "171 \r\n\t\t\t\t\t\t\t- 183": "177"
            },
            {
                "Entanglement Molecular Weight Me": "g mol-1",
                "42000 \r\n\t\t\t\t\t\t\t- 50000": "47000"
            },
            {
                "Index of Refraction n": "none",
                "1.60 \r\n\t\t\t\t\t\t\t- 1.63": "1.61"
            }
        ]
    },
    {
        "polymer name": "Poly(N-sec-butyl acrylamide)",
        "NAMES AND IDENTIFIERS OF POLYMER": [
            {
                "POLYMER CLASS": "Polyacrylamide"
            },
            {
                "COMMON NAMES": "Poly(N-sec-butylacrylamide)"
            },
            {
                "STRUCTURE BASED NAME": "Poly[(N-sec-butylaminocarbonyl)ethylene]"
            },
            {
                "ACRONYMS": ""
            },
            {
                "CAS #": ""
            },
            {
                "CurlySMILES": "C{-}C{n+}(C(=O)NC(C)CC)"
            }
        ],
        "IDENTIFIERS OF MONOMER(S)": [
            {
                "CAS #": ""
            },
            {
                "COMMON NAMES": "N-sec-Butylacrylamide"
            },
            {
                "SMILES": "C=CC(=O)NC(C)CC"
            },
            {
                "Std. InChI": "1S/C7H13NO/c1-4-6(3)8-7(9)5-2/h5-6H,2,4H2,1,3H3,(H,8,9)"
            },
            {
                "Std. InChIKey": "NOEQXGATUUVXRW-UHFFFAOYSA-N"
            },
            {
                "STRUCTURE": ""
            }
        ],
        "Thermo-Physical Properties: Experimental / Literature Data": [
            {
                "PROPERTY": "UNIT",
                "VALUE / RANGE": "PREFERRED"
            },
            {
                "Molar Volume Vm": "mL mol-1",
                "": ""
            },
            {
                "Density ρ": "g mL-1",
                "": ""
            },
            {
                "Solubility Parameter δ": "MPa1/2",
                "": ""
            },
            {
                "Molar Cohesive Energy Ecoh": "J mol-1",
                "": ""
            },
            {
                "Glass Transition Temperature Tg": "K",
                "390": ""
            },
            {
                "Molar Heat Capacity Cp": "J (mol K)-1",
                "": ""
            },
            {
                "Entanglement Molecular Weight Me": "g mol-1",
                "": ""
            },
            {
                "Index of Refraction n": "none",
                "": ""
            }
        ],
        "Thermo-Physical Properties: Calculated Data": [
            {
                "PROPERTY": "UNIT",
                "VALUE / RANGE": "PREFERRED"
            },
            {
                "Molecular Weight of Repeat unit": "g mol-1",
                "127.19": ""
            },
            {
                "Van-der-Waals Volume VvW": "mL mol-1",
                "79.10": ""
            },
            {
                "Molar Volume Vm": "mL mol-1",
                "121.6 \r\n\t\t\t\t\t\t\t- 125.1": "123.7"
            },
            {
                "Density ρ": "g mL-1",
                "1.02 \r\n\t\t\t\t\t\t\t- 1.05": "1.03"
            },
            {
                "Solubility Parameter δ": "MPa1/2",
                "22.5 \r\n\t\t\t\t\t\t\t- 22.7": "22.6"
            },
            {
                "Molar Cohesive Energy Ecoh": "J mol-1",
                "63200 \r\n\t\t\t\t\t\t\t- 63900": "63200"
            },
            {
                "Glass Transition Temperature Tg": "K",
                "357 \r\n\t\t\t\t\t\t\t- 393": "393"
            },
            {
                "Molar Heat Capacity Cp": "J (mol K)-1",
                "189 \r\n\t\t\t\t\t\t\t- 200": "194"
            },
            {
                "Entanglement Molecular Weight Me": "g mol-1",
                "28000 \r\n\t\t\t\t\t\t\t- 29000": "28500"
            },
            {
                "Index of Refraction n": "none",
                "1.48 \r\n\t\t\t\t\t\t\t- 1.51": "1.49"
            }
        ]
    },
    {
        "polymer name": "Poly(acrylic acid)",
        "NAMES AND IDENTIFIERS OF POLYMER": [
            {
                "POLYMER CLASS": "Polyacrylate"
            },
            {
                "COMMON NAMES": "Poly(acrylic acid), Acrysol, Acumer"
            },
            {
                "STRUCTURE BASED NAME": "Poly(prop-2-enoic acid)"
            },
            {
                "ACRONYMS": "PAA"
            },
            {
                "CAS #": "9003-01-4"
            },
            {
                "CurlySMILES": "C{-}C{n+}(C(=O)O)"
            }
        ],
        "IDENTIFIERS OF MONOMER(S)": [
            {
                "CAS #": "79-10-7"
            },
            {
                "COMMON NAMES": "Acrylic acid"
            },
            {
                "SMILES": "OC(=O)C=C"
            },
            {
                "Std. InChI": "1S/C3H4O2/c1-2-3(4)5/h2H,1H2,(H,4,5)"
            },
            {
                "Std. InChIKey": "NIXOWILDQLNWCW-UHFFFAOYSA-N"
            },
            {
                "STRUCTURE": ""
            }
        ],
        "Thermo-Physical Properties: Experimental / Literature Data": [
            {
                "PROPERTY": "UNIT",
                "VALUE / RANGE": "PREFERRED"
            },
            {
                "Molar Volume Vm": "mL mol-1",
                "51.1 - 59.1 (?)": "51.1"
            },
            {
                "Density ρ": "g mL-1",
                "1.22 (?) \r\n\t\t\t\t\t\t\t- 1.41": "1.41"
            },
            {
                "Solubility Parameter δ": "MPa1/2",
                "": ""
            },
            {
                "Molar Cohesive Energy Ecoh": "J mol-1",
                "": ""
            },
            {
                "Glass Transition Temperature Tg": "K",
                "348 - 399": "374"
            },
            {
                "Molar Heat Capacity Cp": "J (mol K)-1",
                "": ""
            },
            {
                "Entanglement Molecular Weight Me": "g mol-1",
                "": ""
            },
            {
                "Index of Refraction n": "none",
                "1.49 - 1.53": "1.51"
            }
        ],
        "Thermo-Physical Properties: Calculated Data": [
            {
                "PROPERTY": "UNIT",
                "VALUE / RANGE": "PREFERRED"
            },
            {
                "Molecular Weight of Repeat unit": "g mol-1",
                "72.06": ""
            },
            {
                "Van-der-Waals Volume VvW": "mL mol-1",
                "36.23": ""
            },
            {
                "Molar Volume Vm": "mL mol-1",
                "48.8 - 51.2": "50.0"
            },
            {
                "Density ρ": "g mL-1",
                "1.41 - 1.48": "1.44"
            },
            {
                "Solubility Parameter δ": "MPa1/2",
                "19.7 - 22.4": "21.3"
            },
            {
                "Molar Cohesive Energy Ecoh": "J mol-1",
                "19900 - 24400": "22700"
            },
            {
                "Glass Transition Temperature Tg": "K",
                "359 \r\n\t\t\t\t\t\t\t- 401": "380"
            },
            {
                "Molar Heat Capacity Cp": "J (mol K)-1",
                "89 - 92": "90"
            },
            {
                "Entanglement Molecular Weight Me": "g mol-1",
                "5100 - 9600": "6900"
            },
            {
                "Index of Refraction n": "none",
                "1.43 - 1.55": "1.52"
            }
        ]
    },
    {
        "polymer name": "Poly(benzyl acrylate)",
        "NAMES AND IDENTIFIERS OF POLYMER": [
            {
                "POLYMER CLASS": "Polyacrylates"
            },
            {
                "COMMON NAMES": "Poly(benzyl acrylate)"
            },
            {
                "STRUCTURE BASED NAME": "Poly[(phenyl methyl) propenoate]"
            },
            {
                "ACRONYMS": ""
            },
            {
                "CAS #": ""
            },
            {
                "CurlySMILES": "C{-}C{n+}(C(=O)OCc1ccccc1)"
            }
        ],
        "IDENTIFIERS OF MONOMER(S)": [
            {
                "CAS #": "2495-35-4"
            },
            {
                "COMMON NAMES": "Benzyl acrylate"
            },
            {
                "SMILES": "C=CC(=O)OCc1ccccc1"
            },
            {
                "Std. InChI": "1S/C10H10O2/c1-2-10(11)12-8-9-6-4-3-5-7-9/h2-7H,1,8H2"
            },
            {
                "Std. InChIKey": "GCTPMLUUWLLESL-UHFFFAOYSA-N"
            },
            {
                "STRUCTURE": ""
            }
        ],
        "Thermo-Physical Properties: Experimental / Literature Data": [
            {
                "PROPERTY": "UNIT",
                "VALUE / RANGE": "PREFERRED"
            },
            {
                "Molar Volume Vm": "mL mol-1",
                "140.9": ""
            },
            {
                "Density ρ": "g mL-1",
                "1.15": ""
            },
            {
                "Solubility Parameter δ": "MPa1/2",
                "19.4 - 19.7": "19.5"
            },
            {
                "Molar Cohesive Energy Ecoh": "J mol-1",
                "51100 - 52700": "51700"
            },
            {
                "Glass Transition Temperature Tg": "K",
                "279 - 284": "282"
            },
            {
                "Molar Heat Capacity Cp": "J (mol K)-1",
                "": ""
            },
            {
                "Entanglement Molecular Weight Me": "g mol-1",
                "": ""
            },
            {
                "Index of Refraction n": "none",
                "1.57": ""
            }
        ],
        "Thermo-Physical Properties: Calculated Data": [
            {
                "PROPERTY": "UNIT",
                "VALUE / RANGE": "PREFERRED"
            },
            {
                "Molecular Weight of Repeat unit": "g mol-1",
                "162.19": ""
            },
            {
                "Van-der-Waals Volume VvW": "mL mol-1",
                "91.65": ""
            },
            {
                "Molar Volume Vm": "mL mol-1",
                "133.2 - 138.9": "135.7"
            },
            {
                "Density ρ": "g mL-1",
                "1.17 - 1.22": "1.19"
            },
            {
                "Solubility Parameter δ": "MPa1/2",
                "20.0 - 20.6": "20.3"
            },
            {
                "Molar Cohesive Energy Ecoh": "J mol-1",
                "53600 - 57300": "55900"
            },
            {
                "Glass Transition Temperature Tg": "K",
                "350 - 353": "352"
            },
            {
                "Molar Heat Capacity Cp": "J (mol K)-1",
                "198 - 208  258 - 273": "201 (s)  267 (l,r)"
            },
            {
                "Entanglement Molecular Weight Me": "g mol-1",
                "31000 - 40000": "36000"
            },
            {
                "Index of Refraction n": "none",
                "1.57 - 1.58": "1.57"
            }
        ]
    },
    {
        "polymer name": "Poly(butyl acrylate)",
        "NAMES AND IDENTIFIERS OF POLYMER": [
            {
                "POLYMER CLASS": "Polyacrylates"
            },
            {
                "COMMON NAMES": "Poly(butyl acrylate)"
            },
            {
                "STRUCTURE BASED NAME": "Poly(butyl propenoate)"
            },
            {
                "ACRONYMS": ""
            },
            {
                "CAS #": "9003-49-0"
            },
            {
                "CurlySMILES": "C{-}C{n+}(C(=O)OCCCC)"
            }
        ],
        "IDENTIFIERS OF MONOMER(S)": [
            {
                "CAS #": "112790-39-3"
            },
            {
                "COMMON NAMES": "Butyl acrylate"
            },
            {
                "SMILES": "CCCCOC(=O)C=C"
            },
            {
                "Std. InChI": "1S/C7H12O2/c1-3-5-6-9-7(8)4-2/h4H,2-3,5-6H2,1H3"
            },
            {
                "Std. InChIKey": "CQEYYJKEWSMYFG-UHFFFAOYSA-N"
            },
            {
                "STRUCTURE": ""
            }
        ],
        "Thermo-Physical Properties: Experimental / Literature Data": [
            {
                "PROPERTY": "UNIT",
                "VALUE / RANGE": "PREFERRED"
            },
            {
                "Molar Volume Vm": "mL mol-1",
                "117.6 - 119.8": "118.7"
            },
            {
                "Density ρ": "g mL-1",
                "1.07 - 1.09": "1.08"
            },
            {
                "Solubility Parameter δ": "MPa1/2",
                "18.0 - 20.4": "18.5"
            },
            {
                "Molar Cohesive Energy Ecoh": "J mol-1",
                "38500 - 49300": "40400"
            },
            {
                "Glass Transition Temperature Tg": "K",
                "218 - 224": "220"
            },
            {
                "Molar Heat Capacity Cp": "J (mol K)-1",
                "229 - 233": "231"
            },
            {
                "Entanglement Molecular Weight Me": "g mol-1",
                "": ""
            },
            {
                "Index of Refraction n": "none",
                "1.46 - 1.47": "1.47"
            }
        ],
        "Thermo-Physical Properties: Calculated Data": [
            {
                "PROPERTY": "UNIT",
                "VALUE / RANGE": "PREFERRED"
            },
            {
                "Molecular Weight of Repeat unit": "g mol-1",
                "128.17": ""
            },
            {
                "Van-der-Waals Volume VvW": "mL mol-1",
                "76.76": ""
            },
            {
                "Molar Volume Vm": "mL mol-1",
                "117.0 - 120.9": "118.4"
            },
            {
                "Density ρ": "g mL-1",
                "1.06 - 1.10": "1.08"
            },
            {
                "Solubility Parameter δ": "MPa1/2",
                "18.1 - 19.0": "18.4"
            },
            {
                "Molar Cohesive Energy Ecoh": "J mol-1",
                "38200 - 42200": "40300"
            },
            {
                "Glass Transition Temperature Tg": "K",
                "229 - 233": "229"
            },
            {
                "Molar Heat Capacity Cp": "J (mol K)-1",
                "239 - 248": "246"
            },
            {
                "Entanglement Molecular Weight Me": "g mol-1",
                "17000 - 19000": "18000"
            },
            {
                "Index of Refraction n": "none",
                "1.46 - 1.49": "1.48"
            }
        ]
    },
    {
        "polymer name": "Poly(4-chlorophenyl acrylate)",
        "NAMES AND IDENTIFIERS OF POLYMER": [
            {
                "POLYMER CLASS": "Polyacrylate"
            },
            {
                "COMMON NAMES": "Poly(4-chlorophenyl acrylate)"
            },
            {
                "STRUCTURE BASED NAME": "Poly(4-chlorophenyl propenoate)"
            },
            {
                "ACRONYMS": ""
            },
            {
                "CAS #": ""
            },
            {
                "CurlySMILES": "C{-}C{n+}(C(=O)Oc1ccc(cc1)Cl)"
            }
        ],
        "IDENTIFIERS OF MONOMER(S)": [
            {
                "CAS #": "13633-87-9"
            },
            {
                "COMMON NAMES": "Para-chlorophenyl acrylate"
            },
            {
                "SMILES": "C=CC(=O)Oc1ccc(cc1)Cl"
            },
            {
                "Std. InChI": "1S/C9H7ClO2/c1-2-9(11)12-8-5-3-7(10)4-6-8/h2-6H,1H2"
            },
            {
                "Std. InChIKey": "IGHDIBHFCIOXGK-UHFFFAOYSA-N"
            },
            {
                "STRUCTURE": ""
            }
        ],
        "Thermo-Physical Properties: Experimental / Literature Data": [
            {
                "PROPERTY": "UNIT",
                "VALUE / RANGE": "PREFERRED"
            },
            {
                "Molar Volume Vm": "mL mol-1",
                "140.0": ""
            },
            {
                "Density ρ": "g mL-1",
                "1.05": ""
            },
            {
                "Solubility Parameter δ": "MPa1/2",
                "19.3 - 19.8": "19.6"
            },
            {
                "Molar Cohesive Energy Ecoh": "J mol-1",
                "52100 - 54900": "53900"
            },
            {
                "Glass Transition Temperature Tg": "K",
                "331": ""
            },
            {
                "Molar Heat Capacity Cp": "J (mol K)-1",
                "": ""
            },
            {
                "Entanglement Molecular Weight Me": "g mol-1",
                "": ""
            },
            {
                "Index of Refraction n": "none",
                "": ""
            }
        ],
        "Thermo-Physical Properties: Calculated Data": [
            {
                "PROPERTY": "UNIT",
                "VALUE / RANGE": "PREFERRED"
            },
            {
                "Molecular Weight of Repeat unit": "g mol-1",
                "147.15": ""
            },
            {
                "Van-der-Waals Volume VvW": "mL mol-1",
                "89.16": ""
            },
            {
                "Molar Volume Vm": "mL mol-1",
                "129.6 - 136.8": "134.2"
            },
            {
                "Density ρ": "g mL-1",
                "1.08 - 1.14": "1.10"
            },
            {
                "Solubility Parameter δ": "MPa1/2",
                "20.7 - 21.1": "21.0"
            },
            {
                "Molar Cohesive Energy Ecoh": "J mol-1",
                "57700 - 61200": "59000"
            },
            {
                "Glass Transition Temperature Tg": "K",
                "334": ""
            },
            {
                "Molar Heat Capacity Cp": "J (mol K)-1",
                "187 - 200": "193"
            },
            {
                "Entanglement Molecular Weight Me": "g mol-1",
                "63000": ""
            },
            {
                "Index of Refraction n": "none",
                "1.58 - 1.59": "1.58"
            }
        ]
    },
    {
        "polymer name": "Poly(2-cyanoethyl acrylate)",
        "NAMES AND IDENTIFIERS OF POLYMER": [
            {
                "POLYMER CLASS": "Polyacrylate"
            },
            {
                "COMMON NAMES": "Poly(2-cyanoethyl acrylate)"
            },
            {
                "STRUCTURE BASED NAME": "Poly(2-cyanoethyl propenoate)"
            },
            {
                "ACRONYMS": ""
            },
            {
                "CAS #": "25067-30-5"
            },
            {
                "CurlySMILES": "C{-}C{n+}(C(=O)OCCC#N)"
            }
        ],
        "IDENTIFIERS OF MONOMER(S)": [
            {
                "CAS #": "106-71-8"
            },
            {
                "COMMON NAMES": "2-Cyanoethylacrylate"
            },
            {
                "SMILES": "C=CC(=O)OCCC#N"
            },
            {
                "Std. InChI": "1S/C6H7NO2/c1-2-6(8)9-5-3-4-7/h2H,1,3,5H2"
            },
            {
                "Std. InChIKey": "AEPWOCLBLLCOGZ-UHFFFAOYSA-N"
            },
            {
                "STRUCTURE": ""
            }
        ],
        "Thermo-Physical Properties: Experimental / Literature Data": [
            {
                "PROPERTY": "UNIT",
                "VALUE / RANGE": "PREFERRED"
            },
            {
                "Molar Volume Vm": "mL mol-1",
                "89.0 - 89.4": "89.2"
            },
            {
                "Density ρ": "g mL-1",
                "1.40 - 1.41": "1.40"
            },
            {
                "Solubility Parameter δ": "MPa1/2",
                "25.0 - 31.8": "28.4"
            },
            {
                "Molar Cohesive Energy Ecoh": "J mol-1",
                "62100 - 100400": "80100"
            },
            {
                "Glass Transition Temperature Tg": "K",
                "277": ""
            },
            {
                "Molar Heat Capacity Cp": "J (mol K)-1",
                "": ""
            },
            {
                "Entanglement Molecular Weight Me": "g mol-1",
                "": ""
            },
            {
                "Index of Refraction n": "none",
                "": ""
            }
        ],
        "Thermo-Physical Properties: Calculated Data": [
            {
                "PROPERTY": "UNIT",
                "VALUE / RANGE": "PREFERRED"
            },
            {
                "Molecular Weight of Repeat unit": "g mol-1",
                "125.13": ""
            },
            {
                "Van-der-Waals Volume VvW": "mL mol-1",
                "68.14": ""
            },
            {
                "Molar Volume Vm": "mL mol-1",
                "96.4 - 103.0": "99.3"
            },
            {
                "Density ρ": "g mL-1",
                "1.21 - 1.30": "1.26"
            },
            {
                "Solubility Parameter δ": "MPa1/2",
                "23.1 - 25.0": "23.7"
            },
            {
                "Molar Cohesive Energy Ecoh": "J mol-1",
                "54000 - 60100": "55800"
            },
            {
                "Glass Transition Temperature Tg": "K",
                "276, 290": "276"
            },
            {
                "Molar Heat Capacity Cp": "J (mol K)-1",
                "211 - 229": "220"
            },
            {
                "Entanglement Molecular Weight Me": "g mol-1",
                "24000 - 34000": "30000"
            },
            {
                "Index of Refraction n": "none",
                "1.49 - 1.51": "1.50"
            }
        ]
    },
    {
